Repository: Photonsneverrest/Engineering-Photonic-Pigments-from-Titania-Block-Copolymer-Composite

# Raw Data for "Engineering Photonic Pigments from Titania-Block Copolymer Composites"

This repository contains the raw experimental data associated with the manuscript:

> **Engineering Photonic Pigments from Titania-Block Copolymer Composites**  
> Niklas Rocca Schwarz et al.  
> *Journal*, Year  
> Manuscript DOI: [to be added]

The archived version of this data repository is available via Zenodo:

> **Data DOI:** https://doi.org/10.5281/zenodo.17976500

The data are provided to support transparency, reproducibility, and reuse of the results reported in the manuscript.

---

## Repository contents
The raw data are organized by main-text figure. Each figure-specific folder contains the files required to reproduce or inspect the data shown in the corresponding figure panels.

data/ Raw experimental data files
figures/ Reference figures used in the manuscript (if applicable)
scripts/ Optional scripts used for data inspection or plotting

README.md
CITATION.cff
LICENSE
manifest.csv
data/
	raw/
	processed/
  		tables/
	analysis/
  		scripts/
	outputs/
		figures/

---

## Citation request

While not legally required under CC0, **please cite the associated publication** when using this dataset:

# Dataset

Niklas Rocca Schwarz et al.,
Raw data for "Structuring, Scattering, Swelling: Engineering Photonic Pigments from Titania-Block Copolymer Composites",
Zenodo, Year.
https://doi.org/10.5281/zenodo.17976500

# Manuscript

Niklas Rocca Schwarz et al.,
Structuring, Scattering, Swelling: Engineering Photonic Pigments from Titania-Block Copolymer Composites,
Journal, Year.
DOI: [to be added]

A machine-readable citation is provided in `CITATION.cff`.

---

## Notes

- The data are provided **as-is**, without warranty.
- If you identify issues or have questions regarding the dataset, please open an issue.

---

# Figure 4

This folder contains the raw data associated with Figure 4 of the manuscript:

"Engineering Photonic Pigments from Titania-Block Copolymer Composites"

## Figure panels

- Fig. 4a: Cross-sectional TEM image of PS-P2VP with 45% nanoparticle mass fraction.
- Fig. 4b: Cross-sectional TEM image of PS-P2VP with 90% nanoparticle mass fraction.
- Fig. 4c: Cross-sectional TEM image of PS-P2VP with 150% nanoparticle mass fraction.
- Fig. 4d: Cross-sectional TEM image of PS-P2VP with 45% nanoparticle mass fraction.
- Fig. 4e: Cross-sectional TEM image of PS-P2VP with 90% nanoparticle mass fraction.
- Fig. 4f: Cross-sectional TEM image of PS-P2VP with 150% nanoparticle mass fraction.
- Fig. 4g: Experimentally obtained spectral refractive-index curves for four samples.

## Files

### TEM images shown in Fig. 4a-f

- `Fig4a_TEM_raw.tif`
- `Fig4b_TEM_raw.tif`
- `Fig4c_TEM_raw.tif`
- `Fig4d_TEM_raw.tif`
- `Fig4e_TEM_raw.tif`
- `Fig4f_TEM_raw.tif`

These files contain the TEM images corresponding to the cross-sectional image panels in Fig. 4a-f.

### Refractive-index data shown in Fig. 4g

- `Fig4g_refractive_index_raw_H2O.txt`
- `Fig4g_refractive_index_raw_PS.txt`
- `Fig4g_refractive_index_raw_P2VP.txt`
- `Fig4g_refractive_index_raw_funct_TiO2.txt`
- `Fig4g_refractive_index_raw_TiO2.txt`


These files contain the spectral refractive-index curves from a database obtained, shown in Fig. 4g.

## Notes

The computed refractive-index curves shown in Fig. 4g are model-derived values and are not included as separate raw data files. The method used to calculate the computed curves is described in the manuscript. This folder contains the refractive-index curves from a database obtained, underlying Fig. 4g.

Image brightness, contrast, cropping, and scale-bar annotations may differ between the raw files and the final figure panels shown in the manuscript.

File: data/raw/Figure_4/Fig4g_refractive_index_raw_P2VP.txt
Opt. Const. of Cauchy Film vs. nm		
Wavelength (nm)	n	k
381.194244	1.664469	0
382.366547	1.664288	0
383.546082	1.664105	0
384.73291	1.66392	0
385.927124	1.663733	0
387.128784	1.663545	0
388.337952	1.663354	0
389.554626	1.663161	0
390.779022	1.662967	0
392.011108	1.66277	0
393.251038	1.662572	0
394.498779	1.662372	0
395.754486	1.662171	0
397.018188	1.661967	0
398.289978	1.661762	0
399.570007	1.661555	0
400.858246	1.661347	0
402.154846	1.661137	0
403.459778	1.660925	0
404.773285	1.660712	0
406.095398	1.660497	0
407.426117	1.66028	0
408.765594	1.660062	0
410.113922	1.659843	0
411.47113	1.659622	0
412.837402	1.659399	0
414.212799	1.659176	0
415.597351	1.65895	0
416.991211	1.658723	0
418.394379	1.658495	0
419.807129	1.658266	0
421.229401	1.658035	0
422.661316	1.657803	0
424.103088	1.65757	0
425.554596	1.657335	0
427.016174	1.657099	0
428.487793	1.656862	0
429.969635	1.656623	0
431.461731	1.656384	0
432.964172	1.656143	0
434.477142	1.655901	0
436.000732	1.655658	0
437.535065	1.655414	0
439.080231	1.655169	0
440.636322	1.654922	0
442.203461	1.654675	0
443.78183	1.654427	0
445.371521	1.654177	0
446.972656	1.653927	0
448.585297	1.653676	0
450.209625	1.653424	0
451.845764	1.65317	0
453.493805	1.652916	0
455.153961	1.652661	0
456.826324	1.652406	0
458.510925	1.652149	0
460.208099	1.651891	0
461.917877	1.651633	0
463.640381	1.651374	0
465.375793	1.651114	0
467.124207	1.650854	0
468.885834	1.650592	0
470.660797	1.65033	0
472.44928	1.650068	0
474.251373	1.649804	0
476.067291	1.64954	0
477.897125	1.649275	0
479.741119	1.64901	0
481.599365	1.648744	0
483.472076	1.648478	0
485.359436	1.648211	0
487.261536	1.647943	0
489.178619	1.647675	0
491.110901	1.647407	0
493.058441	1.647138	0
495.021545	1.646868	0
497.000336	1.646598	0
498.994934	1.646328	0
501.005676	1.646057	0
503.032654	1.645786	0
505.076172	1.645514	0
507.136322	1.645242	0
509.213287	1.64497	0
511.307373	1.644697	0
513.418823	1.644424	0
515.547729	1.644151	0
517.694336	1.643878	0
519.858887	1.643604	0
522.041626	1.64333	0
524.242798	1.643056	0
526.462646	1.642782	0
528.701294	1.642507	0
530.959106	1.642232	0
533.236267	1.641958	0
535.533081	1.641683	0
537.849731	1.641407	0
540.186523	1.641132	0
542.543701	1.640857	0
544.921509	1.640582	0
547.320313	1.640306	0
549.740356	1.640031	0
552.181763	1.639755	0
554.645081	1.63948	0
557.130371	1.639205	0
559.638123	1.638929	0
562.168518	1.638654	0
564.721924	1.638379	0
567.298645	1.638103	0
569.898926	1.637828	0
572.523132	1.637553	0
575.171692	1.637279	0
577.844849	1.637004	0
580.542969	1.636729	0
583.266418	1.636455	0
586.015442	1.636181	0
588.790649	1.635907	0
591.592163	1.635633	0
594.420532	1.63536	0
597.276001	1.635086	0
600.159058	1.634813	0
603.070129	1.634541	0
606.009583	1.634268	0
608.977783	1.633996	0
611.97522	1.633724	0
615.002319	1.633453	0
618.059448	1.633182	0
621.147217	1.632911	0
624.265991	1.632641	0
627.416138	1.632371	0
630.598328	1.632101	0
633.812927	1.631832	0
637.060486	1.631564	0
640.341492	1.631295	0
643.656494	1.631028	0
647.005981	1.630761	0
650.390503	1.630494	0
653.810608	1.630228	0
657.266846	1.629962	0
660.759888	1.629697	0
664.290161	1.629432	0
667.858521	1.629168	0
671.465332	1.628905	0
675.111267	1.628642	0
678.797058	1.62838	0
682.523315	1.628118	0
686.290649	1.627857	0
690.099915	1.627597	0
693.951599	1.627337	0
697.846558	1.627078	0
701.785522	1.62682	0
705.769165	1.626562	0
709.79834	1.626305	0
713.873779	1.626049	0
717.996216	1.625794	0
722.166626	1.625539	0
726.38562	1.625285	0
730.654358	1.625032	0
734.973511	1.624779	0
739.344055	1.624528	0
743.766846	1.624277	0
748.24292	1.624027	0
752.773071	1.623778	0
757.358582	1.62353	0
762.000183	1.623283	0
766.699097	1.623036	0
771.456299	1.62279	0
776.272827	1.622546	0
781.150024	1.622302	0
786.088806	1.622059	0
791.090454	1.621817	0
796.156128	1.621576	0
801.287109	1.621336	0
806.48468	1.621097	0
811.750122	1.620859	0
817.084717	1.620621	0
822.489929	1.620385	0
827.967163	1.62015	0
833.517761	1.619916	0
839.143372	1.619683	0
844.845337	1.619451	0
850.625366	1.61922	0
856.485046	1.61899	0
862.425964	1.618761	0
868.44989	1.618533	0
874.558716	1.618306	0
880.753784	1.618081	0
887.037476	1.617856	0
893.411438	1.617633	0

File: data/raw/Figure_4/Fig4g_refractive_index_raw_PS.txt
Opt. Const. of Cauchy Film vs. nm		
Wavelength (nm)	n	k
381.194244	1.634237	0
382.366547	1.63396	0
383.546082	1.63368	0
384.73291	1.633398	0
385.927124	1.633114	0
387.128784	1.632827	0
388.337952	1.632538	0
389.554626	1.632246	0
390.779022	1.631953	0
392.011108	1.631657	0
393.251038	1.631359	0
394.498779	1.631058	0
395.754486	1.630756	0
397.018188	1.630451	0
398.289978	1.630145	0
399.570007	1.629836	0
400.858246	1.629525	0
402.154846	1.629212	0
403.459778	1.628898	0
404.773285	1.628581	0
406.095398	1.628263	0
407.426117	1.627942	0
408.765594	1.62762	0
410.113922	1.627296	0
411.47113	1.62697	0
412.837402	1.626642	0
414.212799	1.626313	0
415.597351	1.625981	0
416.991211	1.625649	0
418.394379	1.625314	0
419.807129	1.624978	0
421.229401	1.62464	0
422.661316	1.624301	0
424.103088	1.62396	0
425.554596	1.623618	0
427.016174	1.623274	0
428.487793	1.622929	0
429.969635	1.622582	0
431.461731	1.622234	0
432.964172	1.621884	0
434.477142	1.621534	0
436.000732	1.621181	0
437.535065	1.620828	0
439.080231	1.620473	0
440.636322	1.620117	0
442.203461	1.61976	0
443.78183	1.619401	0
445.371521	1.619042	0
446.972656	1.618681	0
448.585297	1.618319	0
450.209625	1.617956	0
451.845764	1.617592	0
453.493805	1.617227	0
455.153961	1.616861	0
456.826324	1.616494	0
458.510925	1.616126	0
460.208099	1.615757	0
461.917877	1.615387	0
463.640381	1.615016	0
465.375793	1.614645	0
467.124207	1.614272	0
468.885834	1.613899	0
470.660797	1.613525	0
472.44928	1.61315	0
474.251373	1.612774	0
476.067291	1.612398	0
477.897125	1.612021	0
479.741119	1.611644	0
481.599365	1.611265	0
483.472076	1.610886	0
485.359436	1.610507	0
487.261536	1.610127	0
489.178619	1.609746	0
491.110901	1.609365	0
493.058441	1.608984	0
495.021545	1.608602	0
497.000336	1.608219	0
498.994934	1.607836	0
501.005676	1.607453	0
503.032654	1.607069	0
505.076172	1.606685	0
507.136322	1.606301	0
509.213287	1.605916	0
511.307373	1.605531	0
513.418823	1.605146	0
515.547729	1.60476	0
517.694336	1.604375	0
519.858887	1.603989	0
522.041626	1.603603	0
524.242798	1.603217	0
526.462646	1.60283	0
528.701294	1.602444	0
530.959106	1.602057	0
533.236267	1.601671	0
535.533081	1.601284	0
537.849731	1.600897	0
540.186523	1.600511	0
542.543701	1.600124	0
544.921509	1.599738	0
547.320313	1.599351	0
549.740356	1.598965	0
552.181763	1.598578	0
554.645081	1.598192	0
557.130371	1.597806	0
559.638123	1.59742	0
562.168518	1.597035	0
564.721924	1.596649	0
567.298645	1.596264	0
569.898926	1.595879	0
572.523132	1.595494	0
575.171692	1.59511	0
577.844849	1.594726	0
580.542969	1.594342	0
583.266418	1.593959	0
586.015442	1.593576	0
588.790649	1.593194	0
591.592163	1.592811	0
594.420532	1.59243	0
597.276001	1.592048	0
600.159058	1.591668	0
603.070129	1.591287	0
606.009583	1.590908	0
608.977783	1.590528	0
611.97522	1.59015	0
615.002319	1.589772	0
618.059448	1.589394	0
621.147217	1.589017	0
624.265991	1.588641	0
627.416138	1.588265	0
630.598328	1.587891	0
633.812927	1.587516	0
637.060486	1.587143	0
640.341492	1.58677	0
643.656494	1.586398	0
647.005981	1.586026	0
650.390503	1.585656	0
653.810608	1.585286	0
657.266846	1.584917	0
660.759888	1.584549	0
664.290161	1.584182	0
667.858521	1.583815	0
671.465332	1.58345	0
675.111267	1.583085	0
678.797058	1.582722	0
682.523315	1.582359	0
686.290649	1.581997	0
690.099915	1.581636	0
693.951599	1.581276	0
697.846558	1.580918	0
701.785522	1.58056	0
705.769165	1.580203	0
709.79834	1.579847	0
713.873779	1.579493	0
717.996216	1.579139	0
722.166626	1.578787	0
726.38562	1.578435	0
730.654358	1.578085	0
734.973511	1.577736	0
739.344055	1.577388	0
743.766846	1.577041	0
748.24292	1.576696	0
752.773071	1.576352	0
757.358582	1.576008	0
762.000183	1.575667	0
766.699097	1.575326	0
771.456299	1.574987	0
776.272827	1.574649	0
781.150024	1.574312	0
786.088806	1.573977	0
791.090454	1.573643	0
796.156128	1.57331	0
801.287109	1.572979	0
806.48468	1.572649	0
811.750122	1.57232	0
817.084717	1.571993	0
822.489929	1.571667	0
827.967163	1.571343	0
833.517761	1.57102	0
839.143372	1.570699	0
844.845337	1.570379	0
850.625366	1.57006	0
856.485046	1.569744	0
862.425964	1.569428	0
868.44989	1.569114	0
874.558716	1.568802	0
880.753784	1.568491	0
887.037476	1.568182	0
893.411438	1.567875	0

File: data/raw/Figure_4/Fig4g_refractive_index_raw_funct_TiO2.txt
# Refractive index of functionalized TiO2 (dodecylphosphonic acid + hexylamine)
# Generated by shifting the TiO2 refractive index spectrum so that n = 1.900 at 585.0 nm.
# Column 1: Wavelength (nm)
# Column 2: Refractive index
400.000000	2.081045
401.000000	2.079222
402.000000	2.077399
403.000000	2.075576
404.000000	2.073752
405.000000	2.071929
406.000000	2.070106
407.000000	2.068283
408.000000	2.066488
409.000000	2.064705
410.000000	2.062938
411.000000	2.061195
412.000000	2.059456
413.000000	2.057751
414.000000	2.056046
415.000000	2.054371
416.000000	2.052703
417.000000	2.051053
418.000000	2.049422
419.000000	2.047797
420.000000	2.046200
421.000000	2.044603
422.000000	2.043036
423.000000	2.041473
424.000000	2.039929
425.000000	2.038399
426.000000	2.036878
427.000000	2.035379
428.000000	2.033881
429.000000	2.032413
430.000000	2.030946
431.000000	2.029499
432.000000	2.028061
433.000000	2.026635
434.000000	2.025227
435.000000	2.023821
436.000000	2.022441
437.000000	2.021061
438.000000	2.019703
439.000000	2.018351
440.000000	2.017012
441.000000	2.015686
442.000000	2.014366
443.000000	2.013066
444.000000	2.011766
445.000000	2.010489
446.000000	2.009215
447.000000	2.007956
448.000000	2.006706
449.000000	2.005464
450.000000	2.004238
451.000000	2.003012
452.000000	2.001810
453.000000	2.000608
454.000000	1.999421
455.000000	1.998242
456.000000	1.997071
457.000000	1.995914
458.000000	1.994758
459.000000	1.993622
460.000000	1.992487
461.000000	1.991368
462.000000	1.990253
463.000000	1.989148
464.000000	1.988054
465.000000	1.986963
466.000000	1.985889
467.000000	1.984814
468.000000	1.983758
469.000000	1.982703
470.000000	1.981659
471.000000	1.980623
472.000000	1.979592
473.000000	1.978575
474.000000	1.977557
475.000000	1.976558
476.000000	1.975558
477.000000	1.974571
478.000000	1.973589
479.000000	1.972614
480.000000	1.971649
481.000000	1.970686
482.000000	1.969738
483.000000	1.968790
484.000000	1.967855
485.000000	1.966923
486.000000	1.966000
487.000000	1.965084
488.000000	1.964171
489.000000	1.963271
490.000000	1.962371
491.000000	1.961484
492.000000	1.960600
493.000000	1.959723
494.000000	1.958853
495.000000	1.957988
496.000000	1.957132
497.000000	1.956276
498.000000	1.955435
499.000000	1.954594
500.000000	1.953762
501.000000	1.952934
502.000000	1.952112
503.000000	1.951298
504.000000	1.950485
505.000000	1.949685
506.000000	1.948884
507.000000	1.948093
508.000000	1.947306
509.000000	1.946524
510.000000	1.945749
511.000000	1.944976
512.000000	1.944213
513.000000	1.943451
514.000000	1.942699
515.000000	1.941948
516.000000	1.941204
517.000000	1.940465
518.000000	1.939730
519.000000	1.939003
520.000000	1.938275
521.000000	1.937559
522.000000	1.936843
523.000000	1.936135
524.000000	1.935430
525.000000	1.934730
526.000000	1.934036
527.000000	1.933343
528.000000	1.932659
529.000000	1.931976
530.000000	1.931301
531.000000	1.930628
532.000000	1.929960
533.000000	1.929297
534.000000	1.928636
535.000000	1.927983
536.000000	1.927330
537.000000	1.926686
538.000000	1.926043
539.000000	1.925405
540.000000	1.924772
541.000000	1.924141
542.000000	1.923517
543.000000	1.922893
544.000000	1.922278
545.000000	1.921663
546.000000	1.921054
547.000000	1.920448
548.000000	1.919845
549.000000	1.919248
550.000000	1.918652
551.000000	1.918063
552.000000	1.917475
553.000000	1.916893
554.000000	1.916313
555.000000	1.915737
556.000000	1.915165
557.000000	1.914595
558.000000	1.914031
559.000000	1.913467
560.000000	1.912911
561.000000	1.912355
562.000000	1.911804
563.000000	1.911256
564.000000	1.910711
565.000000	1.910170
566.000000	1.909630
567.000000	1.909097
568.000000	1.908565
569.000000	1.908037
570.000000	1.907512
571.000000	1.906990
572.000000	1.906471
573.000000	1.905954
574.000000	1.905443
575.000000	1.904932
576.000000	1.904427
577.000000	1.903923
578.000000	1.903422
579.000000	1.902925
580.000000	1.902429
581.000000	1.901939
582.000000	1.901448
583.000000	1.900964
584.000000	1.900480
585.000000	1.900000
586.000000	1.899523
587.000000	1.899047
588.000000	1.898576
589.000000	1.898105
590.000000	1.897640
591.000000	1.897175
592.000000	1.896715
593.000000	1.896256
594.000000	1.895800
595.000000	1.895347
596.000000	1.894895
597.000000	1.894449
598.000000	1.894002
599.000000	1.893560
600.000000	1.893119
601.000000	1.892681
602.000000	1.892245
603.000000	1.891811
604.000000	1.891382
605.000000	1.890952
606.000000	1.890527
607.000000	1.890103
608.000000	1.889682
609.000000	1.889263
610.000000	1.888846
611.000000	1.888433
612.000000	1.888019
613.000000	1.887611
614.000000	1.887203
615.000000	1.886798
616.000000	1.886395
617.000000	1.885994
618.000000	1.885596
619.000000	1.885198
620.000000	1.884805
621.000000	1.884412
622.000000	1.884023
623.000000	1.883635
624.000000	1.883249
625.000000	1.882865
626.000000	1.882483
627.000000	1.882104
628.000000	1.881725
629.000000	1.881351
630.000000	1.880977
631.000000	1.880605
632.000000	1.880236
633.000000	1.879867
634.000000	1.879502
635.000000	1.879137
636.000000	1.878772
637.000000	1.878407
638.000000	1.878042
639.000000	1.877677
640.000000	1.877312
641.000000	1.876947
642.000000	1.876581
643.000000	1.876216
644.000000	1.875851
645.000000	1.875486
646.000000	1.875121
647.000000	1.874756
648.000000	1.874391
649.000000	1.874026
650.000000	1.873661
651.000000	1.873296
652.000000	1.872931
653.000000	1.872565
654.000000	1.872200
655.000000	1.871835
656.000000	1.871470
657.000000	1.871105
658.000000	1.870740
659.000000	1.870375
660.000000	1.870010
661.000000	1.869645
662.000000	1.869280
663.000000	1.868914
664.000000	1.868549
665.000000	1.868184
666.000000	1.867819
667.000000	1.867454
668.000000	1.867089
669.000000	1.866724
670.000000	1.866359
671.000000	1.865994
672.000000	1.865629
673.000000	1.865263
674.000000	1.864898
675.000000	1.864533
676.000000	1.864168
677.000000	1.863803
678.000000	1.863438
679.000000	1.863073
680.000000	1.862708
681.000000	1.862343
682.000000	1.861978
683.000000	1.861613
684.000000	1.861247
685.000000	1.860882
686.000000	1.860517
687.000000	1.860152
688.000000	1.859787
689.000000	1.859422
690.000000	1.859057
691.000000	1.858692
692.000000	1.858327
693.000000	1.857962
694.000000	1.857596
695.000000	1.857231
696.000000	1.856866
697.000000	1.856501
698.000000	1.856136
699.000000	1.855771
700.000000	1.855406
